Repository: camila-moscibrocki/Wheel_wear_keras_NAN

File: lcc.csv (part 1 of 2)
Measurement date,km [10^5] SW,Wheelset,Axle No,Wheel No,Height (sH)  (Left),Thickness (sD)  (Left),Gradient (qR)  (Left),Angle (A)  (Left),Wear (Wt)  (Left),Wear (Wf)  (Left),Wear (Wr)  (Left),Hollow (Hl)  (Left),DELTA At [mm],ao [mm] LCC_VG,Tes [mm/10^5 km],Trt [mm/10^5 km],Tdt [mm/10^5 km]
2019-05-06,2.27115,1,1,R,29.9,32.67,0.04,0,2,1.41,2.51,0.28,5.78,27.91,0.880611144,2.544966207,3.425577351
2019-05-06,2.27115,2,2,R,30.02,33.24,0.05,0,2.12,0.84,3.18,0.54,5.91,27.91,0.933447813,2.602205931,3.535653744
2019-05-06,2.27115,3,3,R,30.59,33.6,0.25,0,2.69,0.48,1.5,0.24,1.55,27.91,1.184421989,0.682473637,1.866895626
2019-05-06,2.27115,4,4,R,30.35,32.9,0.08,0,2.44,1.18,2.92,0.47,5.05,27.91,1.074345596,2.223543139,3.297888735
2019-05-06,2.27115,4,4,L,30.03,30.85,0.09,0,2.13,3.22,4.04,0.13,9.55,27.91,0.937850869,4.204918213,5.142769082
2019-05-06,2.27115,3,3,L,30.34,32.49,0.12,0,2.44,1.59,3.18,0.49,6.2,27.91,1.074345596,2.729894547,3.804240143
2019-05-06,2.27115,2,2,L,30,33.34,0.06,0,2.1,0.74,1.95,0.26,3.42,27.91,0.924641701,1.505845056,2.430486758
2019-05-06,2.27115,1,1,L,29.95,32.43,0.05,0,2.04,1.65,3.49,0.48,8.02,27.91,0.898223367,3.531250688,4.429474055
2019-05-06,3.12629,1,1,R,31.07,33.01,0.22,0,3.17,1.07,2.98,0.28,4.42,27.91,1.013981428,1.413816377,2.427797805
2019-05-06,3.12629,2,2,R,32.5,30.98,0.76,0,4.6,3.1,5.55,0.29,9.69,27.91,1.471392609,3.099520518,4.570913127
2019-05-06,3.12629,3,3,R,31.25,32.09,0.39,0,3.35,1.99,3.42,0.23,6.08,27.91,1.071557661,1.944797188,3.016354849
2019-05-06,3.12629,4,4,R,32.81,32.03,0.76,0,4.91,2.05,4.62,0.48,7.28,27.91,1.570551676,2.328638738,3.899190414
2019-05-06,3.12629,4,4,L,31.33,33.61,0.29,0,3.42,0.47,2.23,0.41,2.55,27.91,1.093948418,0.815663294,1.909611712
2019-05-06,3.12629,3,3,L,30.6,33.74,0.21,0,2.69,0.34,1.48,0.25,1.41,27.91,0.860444808,0.451013821,1.31145863
2019-05-06,3.12629,2,2,L,31.37,32.71,0.33,0,3.47,1.37,2.74,0.45,4.91,27.91,1.109941816,1.570551676,2.680493492
2019-05-06,3.12629,1,1,L,30.63,33.06,0.23,0,2.73,1.02,2.54,0.36,4.53,27.91,0.873239527,1.449001852,2.322241379
2019-05-07,1.70347,1,1,R,29.06,32.39,-0.12,0,1.15,1.69,2.23,0.54,6.23,27.91,0.675092605,3.657240808,4.332333414
2019-05-07,1.70347,2,2,R,29.43,32.62,-0.03,0,1.52,1.46,2.34,0.45,5.33,27.91,0.892296313,3.128907465,4.021203778
2019-05-07,1.70347,3,3,R,29.47,32.6,-0.02,0,1.56,1.48,2.36,0.52,5.53,27.91,0.915777795,3.246314875,4.16209267
2019-05-07,1.70347,4,4,R,29.33,32.45,-0.04,0,1.42,1.62,2.37,0.38,6.1,27.91,0.833592608,3.580925992,4.4145186
2019-05-07,1.70347,4,4,L,29.67,32.83,0.03,0,1.76,1.25,2.24,0.46,4.54,27.91,1.033185204,2.665148198,3.698333402
2019-05-07,1.70347,3,3,L,29.36,32.87,-0.05,0,1.45,1.21,1.99,0.5,4.91,27.91,0.851203719,2.882351905,3.733555625
2019-05-07,1.70347,2,2,L,29.18,31.81,-0.11,0,1.27,2.26,2.71,0.61,7.5,27.91,0.745537051,4.402777859,5.14831491
2019-05-07,1.70347,1,1,L,29.21,32.41,-0.11,0,1.31,1.67,2.17,0.43,5.72,27.91,0.769018533,3.357851914,4.126870447
2019-05-07,0.87849,1,1,R,28.42,31.35,-0.27,0,0.52,2.73,2.78,0.61,8.63,27.91,0.59192478,9.823674715,10.41559949
2019-05-07,0.87849,2,2,R,28.49,32.29,-0.23,0,0.58,1.79,2.2,0.82,6.59,27.91,0.660223793,7.50150827,8.161732063
2019-05-07,0.87849,3,3,R,28.74,32.13,-0.18,0,0.84,1.95,2.49,0.66,7.07,27.91,0.956186183,8.047900375,9.004086558
2019-05-07,0.87849,4,4,R,28.45,29.33,-0.27,0,0.55,4.75,4.32,0.57,11.98,27.91,0.626074287,13.63703628,14.26311056
2019-05-07,0.87849,4,4,L,28.75,30.36,-0.24,0,0.84,3.72,3.6,0.67,10.26,27.91,0.956186183,11.67913124,12.63531742
2019-05-07,0.87849,3,3,L,28.78,32.21,-0.22,0,0.88,1.87,2.38,0.75,6.44,27.91,1.001718858,7.330760737,8.332479596
2019-05-07,0.87849,2,2,L,28.56,32.41,-0.26,0,0.66,1.66,1.98,0.7,5.89,27.91,0.751289144,6.704686451,7.455975594
2019-05-07,0.87849,1,1,L,28.36,31.41,-0.23,0,0.46,2.67,2.65,0.72,8.56,27.91,0.523625767,9.743992533,10.2676183
2019-05-07,3.54065,1,1,R,33.63,27.39,1.04,0,5.73,6.68,9.08,0.36,14.34,27.91,1.618346914,4.050103795,5.668450708
2019-05-07,3.54065,2,2,R,30.55,30.14,0.26,0,2.65,3.93,4.45,0.58,9.99,27.91,0.748450143,2.821515823,3.569965967
2019-05-07,3.54065,3,3,R,33.63,26.37,0.97,0,5.73,7.71,10.12,0.82,15.73,27.91,1.618346914,4.442687077,6.061033991
2019-05-07,3.54065,4,4,R,30.83,29.77,0.36,0,2.92,4.3,4.57,0.22,10.2,27.91,0.824707328,2.880826967,3.705534295
2019-05-07,3.54065,4,4,L,31.41,31.55,0.54,0,3.51,2.53,3.83,0.22,7.48,27.91,0.991343397,2.112606442,3.10394984
2019-05-07,3.54065,3,3,L,30.57,32.84,0.15,0,2.67,1.23,2.63,0.79,5.53,27.91,0.754098824,1.56186011,2.315958934
2019-05-07,3.54065,2,2,L,31.89,30.75,0.61,0,3.98,3.33,5.55,0.31,10.3,27.91,1.124087385,2.909070368,4.033157754
2019-05-07,3.54065,1,1,L,30.91,33.22,0.36,0,3.01,0.85,2.04,0.45,2.8,27.91,0.850126389,0.790815246,1.640941635
2019-05-08,0.20395,2,2,R,28.43,33.45,-0.29,0,0.53,0.63,1.22,1.13,2.47,27.91,2.598676146,12.11081147,14.70948762
2019-05-09,2.45633,1,1,R,30.63,32.92,0.32,0,2.72,1.16,2.33,0.53,3.91,27.91,1.107343069,1.591805661,2.69914873
2019-05-09,2.45633,2,2,R,30.48,33.28,0.23,0,2.58,0.8,2.09,0.59,2.91,27.91,1.05034747,1.184694239,2.235041709
2019-05-09,2.45633,3,3,R,30.53,32.92,0.26,0,2.63,1.16,2.28,0.27,4.03,27.91,1.070703041,1.640659032,2.711362073
2019-05-09,2.45633,4,4,R,30.55,33.18,0.27,0,2.65,0.9,2.17,0.22,3.26,27.91,1.078845269,1.327183237,2.406028506
2019-05-09,2.45633,4,4,L,30.4,33.18,0.21,0,2.49,0.9,2.22,0.37,3.57,27.91,1.013707442,1.453387778,2.467095219
2019-05-09,2.45633,3,3,L,30.46,32.81,0.28,0,2.55,1.27,2.34,0.34,4.32,27.91,1.038134127,1.758721344,2.796855471
2019-05-09,2.45633,2,2,L,30.8,32.94,0.32,0,2.9,1.14,2.45,0.36,3.84,27.91,1.180623125,1.563307862,2.743930986
2019-05-09,2.45633,1,1,L,30.27,32.46,0.22,0,2.37,1.62,2.6,0.38,7.88,27.91,0.964854071,3.208038008,4.172892079
2019-05-09,2.61202,1,1,R,30.34,30.99,0.21,0,2.44,3.09,3.71,0.36,8.57,27.91,0.934142924,3.280985597,4.215128521
2019-05-09,2.61202,2,2,R,30.32,32.75,0.18,0,2.41,1.33,2.39,0.44,4.72,27.91,0.92265756,1.807030574,2.729688134
2019-05-09,2.61202,3,3,R,30.28,31.55,0.17,0,2.37,2.53,3.27,0.24,7.54,27.91,0.907343742,2.886654773,3.793998515
2019-05-09,2.61202,4,4,R,30,32.14,0.13,0,2.09,1.94,2.67,0.45,6.13,27.91,0.800147013,2.346842673,3.146989686
2019-05-09,2.61202,4,4,L,30.66,32.38,0.45,0,2.76,1.7,3.11,0.49,5.67,27.91,1.056653471,2.170733762,3.227387233
2019-05-09,2.61202,3,3,L,30.45,31.59,0.28,0,2.55,2.49,3.35,0.49,7.56,27.91,0.976255925,2.894311682,3.870567607
2019-05-09,2.61202,2,2,L,30.31,32.46,0.21,0,2.41,1.62,2.74,0.17,5.63,27.91,0.92265756,2.155419943,3.078077503
2019-05-09,2.61202,1,1,L,30.15,30.98,0.16,0,2.25,3.09,3.4,0.21,8.5,27.91,0.861402286,3.254186415,4.115588701
2019-05-09,3.18516,1,1,R,31.36,32.63,0.39,0,3.46,1.45,5.17,0.15,6.25,27.91,1.086287659,1.962224818,3.048512477
2019-05-09,3.18516,2,2,R,30.8,32.54,0.37,0,2.9,1.54,2.58,0.36,4.89,27.91,0.910472315,1.535244697,2.445717013
2019-05-09,3.18516,3,3,R,31.52,33.98,0.56,0,3.61,0.1,1.42,0.26,0.34,27.91,1.133381055,0.10674503,1.240126085
2019-05-09,3.18516,4,4,R,30.71,33.77,0.26,0,2.81,0.31,1.59,0.36,1.26,27.91,0.882216278,0.395584523,1.277800801
2019-05-09,3.18516,4,4,L,31.25,33.02,0.5,0,3.35,1.06,3.3,0.3,4.93,27.91,1.051752502,1.547802936,2.599555438
2019-05-09,3.18516,3,3,L,30.73,32.68,0.32,0,2.82,1.4,2.7,0.21,5.11,27.91,0.885355838,1.604315011,2.489670849
2019-05-09,3.18516,2,2,L,30.58,32.28,0.27,0,2.67,1.79,2.87,0.26,6.05,27.91,0.838262442,1.899433623,2.737696066
2019-05-09,3.18516,1,1,L,30.54,32.02,0.26,0,2.63,2.06,3.13,0.32,6.73,27.91,0.825704203,2.112923684,2.938627887
2019-05-09,2.51701,1,1,R,30.45,31.98,0.24,0,2.55,2.09,3.28,0.49,6.86,27.91,1.013106821,2.725455997,3.738562819
2019-05-09,2.51701,2,2,R,30.15,33.06,0.17,0,2.25,1.02,2.05,0.37,3.58,27.91,0.893917783,1.422322518,2.316240301
2019-05-09,2.51701,3,3,R,30.03,32.3,0.15,0,2.12,1.78,2.6,0.13,5.9,27.91,0.8422692,2.344051076,3.186320277
2019-05-09,2.51701,4,4,R,29.97,32.22,0.1,0,2.07,1.86,2.63,0.14,6.2,27.91,0.822404361,2.463240114,3.285644475
2019-05-09,2.51701,4,4,L,30.24,32.71,0.22,0,2.34,1.37,2.48,0.4,4.52,27.91,0.929674495,1.795781503,2.725455997
2019-05-09,2.51701,3,3,L,29.87,33.75,0.09,0,1.96,0.32,1.47,0.27,1.66,27.91,0.778701714,0.659512676,1.438214389
2019-05-09,2.51701,2,2,L,30.07,32.39,0.1,0,2.17,1.69,2.99,0.4,6.18,27.91,0.86213404,2.455294178,3.317428218
2019-05-09,2.51701,1,1,L,29.9,33.31,0.08,0,2,0.77,1.8,0.32,2.65,27.91,0.794593585,1.0528365,1.847430086
2019-05-09,3.0564,1,1,R,31.7,32.7,0.62,0,3.79,1.37,3.24,0.25,4.51,27.91,1.24002094,1.4755922,2.71561314
2019-05-09,3.0564,2,2,R,30.21,32.69,0.12,0,2.3,1.39,2.4,0.36,4.78,27.91,0.752519304,1.563931423,2.316450726
2019-05-09,3.0564,3,3,R,31.37,33.58,0.49,0,3.46,0.5,2.07,0.2,1.97,27.91,1.132050779,0.644549143,1.776599921
2019-05-09,3.0564,4,4,R,31.08,32.73,0.37,0,3.17,1.35,2.47,0.28,4.3,27.91,1.03716791,1.406883916,2.444051826
2019-05-09,3.0564,4,4,L,31.41,32.85,0.52,0,3.51,1.22,2.75,0.22,4.11,27.91,1.148409894,1.344719278,2.493129172
2019-05-09,3.0564,3,3,L,31.79,33.22,0.6,0,3.89,0.85,2.9,0.21,2.96,27.91,1.27273917,0.968459626,2.241198796
2019-05-09,3.0564,2,2,L,30.05,32.26,0.11,0,2.14,1.82,2.54,0.32,5.88,27.91,0.700170135,1.923831959,2.624002094
2019-05-09,3.0564,1,1,L,31.15,33.48,0.47,0,3.24,0.6,2.03,0.23,2.05,27.91,1.060070671,0.670723727,1.730794399
2019-05-09,0.90831,1,1,R,28.93,32.29,-0.2,0,1.02,1.78,2.35,0.54,6.31,27.91,1.122964627,6.946967445,8.069932072
2019-05-09,0.90831,2,2,R,28.84,33.63,-0.19,0,0.94,0.45,1.36,0.68,2.1,27.91,1.03488897,2.311985996,3.346874966
2019-05-09,0.90831,3,3,R,29.14,31.33,-0.11,0,1.24,2.75,3.15,0.48,8.46,27.91,1.365172683,9.314000727,10.67917341
2019-05-09,0.90831,4,4,R,29.24,31.85,-0.09,0,1.34,2.22,3.15,0.5,8.36,27.91,1.475267255,9.203906155,10.67917341
2019-05-09,0.90831,4,4,L,29.38,33.79,-0.06,0,1.47,0.29,1.32,0.53,1.56,27.91,1.618390197,1.717475311,3.335865508
2019-05-09,0.90831,3,3,L,29.15,32.94,-0.07,0,1.24,1.14,2.07,0.6,4.66,27.91,1.365172683,5.13040702,6.495579703
2019-05-09,0.90831,2,2,L,29.04,31.27,-0.1,0,1.13,2.81,3.17,0.54,8.7,27.91,1.244068655,9.578227698,10.82229635
2019-05-09,0.90831,1,1,L,29.09,32.9,-0.09,0,1.18,1.18,2.15,0.51,4.74,27.91,1.299115941,5.218482677,6.517598617
2019-05-09,1.88639,1,1,R,29.78,32.76,0.07,0,1.88,1.31,2.25,0.32,4.86,27.91,0.996612577,2.576349535,3.572962113
2019-05-09,1.88639,2,2,R,30.05,32.15,0.12,0,2.15,1.92,2.76,0.25,6.34,27.91,1.139743107,3.360916884,4.500659991
2019-05-09,1.88639,3,3,R,29.83,31.83,0.07,0,1.93,2.25,3.04,0.28,7.24,27.91,1.023118231,3.838018649,4.86113688
2019-05-09,1.88639,4,4,R,30.11,32.63,0.1,0,2.2,1.45,2.59,0.24,5.38,27.91,1.166248761,2.852008333,4.018257094
2019-05-09,1.88639,4,4,L,30.5,32.52,0.41,0,2.6,1.56,3.12,0.31,5.86,27.91,1.37829399,3.106462608,4.484756599
2019-05-09,1.88639,3,3,L,29.87,32.87,0.08,0,1.97,1.21,2.14,0.24,4.07,27.91,1.044322754,2.157560208,3.201882962
2019-05-09,1.88639,2,2,L,29.88,31.38,0.1,0,1.97,2.7,3.34,0.32,8.04,27.91,1.044322754,4.262109108,5.306431862
2019-05-09,1.88639,1,1,L,30.1,32.56,0.15,0,2.2,1.52,2.42,0.17,4.56,27.91,1.166248761,2.417315613,3.583564374
2019-05-09,2.70376,1,1,R,31.22,32.8,0.51,0,3.32,1.28,2.65,0.26,4.24,27.91,1.227919638,1.568186525,2.796106163
2019-05-09,2.70376,2,2,R,30.47,32.17,0.24,0,2.57,1.91,2.93,0.16,6.24,27.91,0.950528153,2.307897151,3.258425304
2019-05-09,2.70376,3,3,R,30.48,32.49,0.25,0,2.58,1.58,2.68,0.15,5.29,27.91,0.954226707,1.956534604,2.91076131
2019-05-09,2.70376,4,4,R,30.23,32.85,0.21,0,2.33,1.23,2.47,0.33,4.9,27.91,0.861762878,1.812291032,2.67405391
2019-05-09,2.70376,4,4,L,30.92,31.9,0.5,0,3.02,2.17,3.74,0.29,7.25,27.91,1.116963044,2.681451016,3.79841406
2019-05-09,2.70376,3,3,L,31.03,32.59,0.43,0,3.13,1.49,2.73,0.16,4.98,27.91,1.157647128,1.841879457,2.999526585
2019-05-09,2.70376,2,2,L,30.73,32.7,0.31,0,2.82,1.37,2.65,0.13,4.75,27.91,1.042991982,1.756812735,2.799804716
2019-05-09,2.70376,1,1,L,30.6,32.94,0.27,0,2.7,1.13,2.29,0.26,3.89,27.91,0.998609344,1.438737166,2.43734651
2019-05-09,2.32111,1,1,R,30.22,32.54,0.17,0,2.32,1.54,2.6,0.44,5.34,27.91,0.999521781,2.300623409,3.300145189
2019-05-09,2.32111,2,2,R,30.29,33.36,0.18,0,2.38,0.72,1.97,0.58,2.57,27.91,1.025371482,1.107228869,2.132600351
2019-05-09,2.32111,3,3,R,29.82,32.45,0.06,0,1.92,1.62,2.69,0.31,6.51,27.91,0.827190439,2.804692582,3.631883021
2019-05-09,2.32111,4,4,R,30.18,31.99,0.2,0,2.28,2.09,3.07,0.3,6.67,27.91,0.982288646,2.873625119,3.855913765
2019-05-09,2.32111,4,4,L,30,32.18,0.08,0,2.09,1.89,2.73,0.46,6.3,27.91,0.900431259,2.714218628,3.614649887
2019-05-09,2.32111,3,3,L,30.03,31.64,0.12,0,2.13,2.43,3.14,0.46,7.15,27.91,0.917664393,3.080422729,3.998087122
2019-05-09,2.32111,2,2,L,30.06,30.96,0.14,0,2.15,3.12,3.65,0.38,8.76,27.91,0.92628096,3.774056378,4.700337339
2019-05-09,2.32111,1,1,L,29.79,31.52,0.07,0,1.89,2.56,2.94,0.27,7.46,27.91,0.814265588,3.213979518,4.028245107
2019-05-09,0.25249,1,1,R,28.34,32.67,-0.38,0,0.43,1.4,1.91,0.98,5.34,27.91,1.703037744,21.14935245,22.85239019
2019-05-09,0.25249,2,2,R,28.23,32.46,-0.41,0,0.32,1.62,1.83,1.01,5.59,27.91,1.267376926,22.13949067,23.4068676
2019-05-09,0.25249,3,3,R,28.26,32.85,-0.28,0,0.35,1.23,1.6,0.96,4.75,27.91,1.386193513,18.81262624,20.19881976
2019-05-09,0.25249,4,4,R,28.31,32.5,-0.38,0,0.41,1.58,2.05,0.95,5.54,27.91,1.623826686,21.94146303,23.56528971
2019-05-09,0.25249,4,4,L,28.14,33.14,-0.27,0,0.23,0.93,1.7,0.98,4.58,27.91,0.910927165,18.13933225,19.05025942
2019-05-09,0.25249,3,3,L,28.36,32.55,-0.34,0,0.46,1.53,2.01,1.02,5.68,27.91,1.821854331,22.49594043,24.31779476
2019-05-09,0.25249,2,2,L,28.21,32.92,-0.42,0,0.31,1.16,1.65,0.99,4.03,27.91,1.227771397,15.96102816,17.18879956
2019-05-09,0.25249,1,1,L,28.43,32.79,-0.18,0,0.53,1.29,2.01,0.93,5.51,27.91,2.099093033,21.82264644,23.92173947
2019-05-09,7.46505,1,1,R,34.61,21.99,1.18,0,6.71,12.09,0,0.61,18.92,27.91,0.898855333,2.534477331,3.433332664
2019-05-09,7.46505,2,2,R,35.24,22.65,1.4,0,7.33,11.42,0,0.69,17.63,27.91,0.981909029,2.361672058,3.343581088
2019-05-09,7.46505,3,3,R,34.79,23.59,1.41,0,6.89,10.49,0,0.86,17.52,27.91,0.922967696,2.346936725,3.269904421
2019-05-09,7.46505,4,4,R,35.93,23.68,1.56,0,8.03,10.4,0,0.47,17,27.91,1.075679332,2.277278786,3.352958118
2019-05-09,7.46505,4,4,L,35.92,26.19,1.8,0,8.02,7.88,11.82,0.4,15.94,27.91,1.074339757,2.135283756,3.209623512
2019-05-09,7.46505,3,3,L,35.73,22.38,1.44,0,7.83,11.69,0,0.35,17.96,27.91,1.048887817,2.405878058,3.454765876
2019-05-09,7.46505,2,2,L,36.01,23.1,1.71,0,8.11,10.97,0,0.25,17.63,27.91,1.086395938,2.361672058,3.448067997
2019-05-09,7.46505,1,1,L,34.98,25.05,1.28,0,7.08,9.02,11.67,0.7,16.22,27.91,0.948419636,2.172791877,3.121211512
2019-05-09,2.67338,1,1,R,30.94,32.73,0.41,0,3.04,1.34,2.59,0.39,4.3,27.91,1.137137257,1.608450725,2.745587982
2019-05-09,2.67338,2,2,R,30.12,32.47,0.13,0,2.22,1.61,2.49,0.46,5.41,27.91,0.830409444,2.023655447,2.854064892
2019-05-09,2.67338,3,3,R,30.62,32.27,0.3,0,2.71,1.81,3.16,0.28,6.2,27.91,1.013698015,2.319161511,3.332859526
2019-05-09,2.67338,4,4,R,30.71,32.27,0.27,0,2.81,1.81,3.05,0.23,6.09,27.91,1.051103846,2.278015097,3.329118943
2019-05-09,2.67338,4,4,L,30.8,33.2,0.29,0,2.89,0.88,2.33,0.35,3.17,27.91,1.081028511,1.185764837,2.266793348
2019-05-09,2.67338,3,3,L,30.7,32.98,0.28,0,2.8,1.09,2.33,0.3,4.2,27.91,1.047363263,1.571044894,2.618408157
2019-05-09,2.67338,2,2,L,30.8,32.66,0.18,0,2.9,1.42,3.38,0.27,6.03,27.91,1.084769094,2.255571599,3.340340692
2019-05-09,2.67338,1,1,L,30.85,32.63,0.38,0,2.95,1.45,2.98,0.18,5.51,27.91,1.103472009,2.061061278,3.164533287
2019-05-09,1.07141,2,2,R,28.75,31.44,-0.24,0,0.84,2.64,3.02,0.74,9.19,27.91,0.78401359,8.57748201,9.361495599
2019-05-09,1.07141,3,3,R,28.97,32.18,-0.11,0,1.06,1.9,2.34,0.7,8.5,27.91,0.989350482,7.933470847,8.922821329
2019-05-09,1.07141,4,4,R,29.14,32.13,-0.1,0,1.23,1.95,2.67,0.61,6.72,27.91,1.148019899,6.272108717,7.420128616
2019-05-09,1.07141,4,4,L,29.28,32.61,-0.05,0,1.38,1.47,2.39,0.59,6.75,27.91,1.288022326,6.300109202,7.588131528
2019-05-09,1.07141,3,3,L,29.19,31.77,-0.09,0,1.29,2.31,2.94,0.77,5.36,27.91,1.20402087,5.002753381,6.206774251
2019-05-09,1.07141,2,2,L,29.14,33.49,-0.1,0,1.24,0.58,1.08,0.71,7.57,27.91,1.157353394,7.065455801,8.222809195
2019-05-09,1.07141,1,1,R,28.3,31.21,-0.17,0,0.4,2.86,2.99,0.69,2.03,27.91,0.373339805,1.894699508,2.268039313
2019-05-09,1.07141,1,1,L,29.06,31.41,-0.13,0,1.16,2.67,3.02,0.71,8.35,27.91,1.082685433,7.79346842,8.876153853
2019-05-09,2.94787,1,1,R,31.34,30.55,0.49,0,3.43,3.52,5.34,0.26,10.39,27.91,1.163551988,3.524578764,4.688130752
2019-05-09,2.94787,2,2,R,30.62,32.43,0.27,0,2.71,1.64,2.87,0.21,5.72,27.91,0.919307839,1.940384074,2.859691913
2019-05-09,2.94787,3,3,R,30.89,32.31,0.38,0,2.99,1.77,3.62,0.12,6.57,27.91,1.014291675,2.228727861,3.243019536
2019-05-09,2.94787,4,4,R,29.84,32.23,0.07,0,1.94,1.85,2.72,0.37,6.08,27.91,0.658102291,2.062506149,2.720608439
2019-05-09,2.94787,4,4,L,30.19,33.3,0.19,0,2.28,0.78,2.01,0.29,3.46,27.91,0.773439806,1.173728828,1.947168634
2019-05-09,2.94787,3,3,L,30.65,33.21,0.27,0,2.75,0.87,2.07,0.39,2.81,27.91,0.932876959,0.953230638,1.886107596
2019-05-09,2.94787,2,2,L,31.08,33.12,0.42,0,3.18,0.96,2.14,0.2,3.4,27.91,1.078744992,1.153375149,2.232120141
2019-05-09,2.94787,1,1,L,30.56,33.66,0.36,0,2.65,0.42,1.58,0.59,1.67,27.91,0.89895416,0.566510735,1.465464895
2019-05-09,2.97079,1,1,R,31.26,31.9,0.46,0,3.35,2.18,3.71,0.25,6.76,27.91,1.127646182,2.275489011,3.403135193
2019-05-09,2.97079,2,2,R,30.94,32.44,0.38,0,3.04,1.64,3.42,0.22,5.93,27.91,1.023296834,1.996102047,3.01939888
2019-05-09,2.97079,3,3,R,31,30.75,0.36,0,3.1,3.33,4.22,0.17,8.89,27.91,1.043493482,2.992470016,4.035963498
2019-05-09,2.97079,4,4,R,30.77,31.88,0.25,0,2.86,2.2,3.2,0.4,7,27.91,0.962706889,2.356275603,3.318982493
2019-05-09,2.97079,4,4,L,31.84,33.43,0.45,0,3.94,0.65,2.93,0.22,2.84,27.91,1.326246554,0.955974673,2.282221227
2019-05-09,2.97079,3,3,L,30.08,33.69,0.13,0,2.18,0.39,1.46,0.36,1.6,27.91,0.733811545,0.538577281,1.272388826
2019-05-09,2.97079,2,2,L,30.59,33.35,0.24,0,2.68,0.73,2.13,0.6,2.51,27.91,0.902116945,0.844893109,1.747010055
2019-05-09,2.97079,1,1,L,30.23,32.57,0.16,0,2.32,1.5,2.38,0.36,5.02,27.91,0.780937057,1.689786218,2.470723276
2019-05-09,3.15225,1,1,R,30.98,32.26,0.57,0,3.07,1.82,2.91,0.6,5.31,27.91,0.973907526,1.684511064,2.65841859
2019-05-09,3.15225,2,2,R,30.96,32.73,0.35,0,3.05,1.34,2.37,0.19,4.15,27.91,0.967562852,1.316519946,2.284082798
2019-05-09,3.15225,3,3,R,31.22,31.47,0.44,0,3.31,2.61,3.85,0.22,7.56,27.91,1.05004362,2.398286938,3.448330558
2019-05-09,3.15225,4,4,R,31.28,31.18,0.49,0,3.38,2.9,3.86,0.24,7.91,27.91,1.07224998,2.509318741,3.581568721
2019-05-09,3.15225,4,4,L,31.49,31.55,0.53,0,3.58,2.52,3.88,0.14,7.65,27.91,1.135696725,2.426837973,3.562534697
2019-05-09,3.15225,3,3,L,30.94,31.66,0.46,0,3.03,2.42,3.65,0.18,7.18,27.91,0.961218177,2.277738124,3.238956301
2019-05-09,3.15225,2,2,L,30.77,30.38,0.36,0,2.87,3.69,4.36,0.19,9.34,27.91,0.910460782,2.962962963,3.873423745
2019-05-09,3.15225,1,1,L,30.86,30.78,0.29,0,2.96,3.3,4.39,0.19,9.17,27.91,0.939011817,2.90903323,3.848045047
2019-05-09,1.10593,1,1,R,28.98,33.69,-0.15,0,1.08,0.39,1.07,0.69,1.86,27.91,0.97655367,1.681842431,2.658396101
2019-05-09,1.10593,2,2,R,29.14,32.79,-0.1,0,1.23,1.29,2.3,0.64,5.38,27.91,1.112186124,4.864684022,5.976870145
2019-05-09,1.10593,3,3,R,29.07,32.71,-0.09,0,1.16,1.37,1.79,0.58,4.24,27.91,1.048890979,3.83387737,4.882768349
2019-05-09,1.10593,4,4,R,28.65,31.58,-0.17,0,0.75,2.49,2.78,0.6,8.27,27.91,0.678162271,7.477869305,8.156031575
2019-05-09,1.10593,4,4,L,28.41,32.04,-0.45,0,0.51,2.04,2.64,0.64,8.15,27.91,0.461150344,7.369363341,7.830513685
2019-05-09,1.10593,3,3,L,28.87,32.25,-0.09,0,0.96,1.82,2.71,0.69,7.59,27.91,0.868047706,6.863002179,7.731049886
2019-05-09,1.10593,2,2,L,29.07,32.53,-0.1,0,1.16,1.54,2.26,0.62,5.45,27.91,1.048890979,4.927979167,5.976870145
2019-05-09,1.10593,1,1,L,28.68,32.61,-0.14,0,0.78,1.47,2.3,0.55,6.53,27.91,0.705288761,5.904532837,6.609821598
2019-05-09,0.32815,1,1,R,27.91,32.89,-0.29,0,0.01,1.19,1.66,1.01,5.28,27.91,0.030473869,16.09020265,16.12067652
2019-05-09,0.32815,2,2,R,27.94,32.57,-0.49,0,0.04,1.51,1.91,0.98,5.93,27.91,0.121895475,18.07100411,18.19289959
2019-05-09,0.32815,3,3,R,28.17,33.18,-0.38,0,0.27,0.9,1.87,1.03,4.75,27.91,0.822794454,14.47508761,15.29788207
2019-05-09,0.32815,4,4,R,28.02,31.94,-0.26,0,0.12,2.14,2.29,0.97,7.22,27.91,0.365686424,22.00213317,22.36781959
2019-05-09,0.32815,4,4,L,28.19,33.77,-0.35,0,0.29,0.31,1.48,1.04,3.29,27.91,0.883742191,10.02590279,10.90964498
2019-05-09,0.32815,3,3,L,28.16,33.49,-0.22,0,0.26,0.59,1.57,1.09,4.19,27.91,0.792320585,12.76855097,13.56087155
2019-05-09,3.32736,1,1,R,31.68,31.24,0.81,0,3.77,2.83,5.45,0.45,10.31,27.91,1.13303039,3.098552606,4.231582997
2019-05-09,3.32736,2,2,R,30.88,33.18,0.42,0,2.97,0.89,2.21,0.21,2.93,27.91,0.892599538,0.880577996,1.773177534
2019-05-09,3.32736,3,3,R,30.93,34.38,0.23,0,3.03,-0.3,1.11,0.44,0.19,27.91,0.910631852,0.057102327,0.96773418
2019-05-09,3.32736,4,4,R,31.23,32.64,0.53,0,3.32,1.44,2.87,0.13,4.66,27.91,0.997788036,1.400509713,2.39829775
2019-05-09,3.32736,4,4,L,31.15,32.88,0.34,0,3.24,1.2,2.65,0.18,3.95,27.91,0.973744951,1.187127332,2.160872283
2019-05-09,3.32736,3,3,L,31.48,31.59,0.36,0,3.58,2.49,4.91,0.52,9.34,27.91,1.075928063,2.807030198,3.882958261
2019-05-09,3.32736,2,2,L,31.18,32.68,0.37,0,3.27,1.39,3.37,0.24,5.99,27.91,0.982761108,1.800226005,2.782987113
2019-05-09,3.32736,1,1,L,30.57,32.89,0.2,0,2.67,1.19,2.14,0.34,4.11,27.91,0.802437969,1.235213503,2.037651471
2019-05-09,3.94876,1,1,R,31.77,30.26,0.58,0,3.87,3.82,5.96,0.73,11.13,27.91,0.980054498,2.818606347,3.798660845
2019-05-09,3.94876,2,2,R,31.28,30.84,0.45,0,3.38,3.24,4.05,0.22,8.32,27.91,0.855964911,2.106990549,2.962955459
2019-05-09,3.94876,3,3,R,30.66,31.33,0.22,0,2.75,2.75,3.62,0.41,8.11,27.91,0.696421155,2.053809297,2.750230452
2019-05-09,3.94876,4,4,R,30.64,30.05,0.18,0,2.74,4.03,4.61,0.36,10.25,27.91,0.693888714,2.595751578,3.289640292
2019-05-09,3.94876,4,4,L,31.94,30.78,0.25,0,4.03,3.3,5.9,1.11,10.85,27.91,1.020573547,2.747698012,3.768271559
2019-05-09,3.94876,3,3,L,31.33,31.98,0.53,0,3.42,2.09,4.11,0.32,7.56,27.91,0.866094673,1.914525066,2.780619739
2019-05-09,3.94876,2,2,L,30.22,30.21,0.09,0,2.31,3.87,4.34,0.49,10.18,27.91,0.58499377,2.578024494,3.163018264
2019-05-09,3.94876,1,1,L,30.8,30.09,0.26,0,2.89,3.98,4.8,0.44,10.25,27.91,0.731875323,2.595751578,3.327626901
2019-05-09,3.98582,1,1,R,33.16,30.1,0.93,0,5.25,3.98,6.91,1.03,11.66,27.91,1.317169365,2.925370438,4.242539804
2019-05-09,3.98582,2,2,R,31.58,33.72,0.45,0,3.68,0.36,2.08,0.21,1.9,27.91,0.923273003,0.476689866,1.399962868
2019-05-09,3.98582,3,3,R,31.02,33.02,0.45,0,3.12,1.06,2.17,0.27,3.52,27.91,0.782774937,0.883130698,1.665905635
2019-05-09,3.98582,4,4,R,31.98,30.42,0.4,0,4.08,3.66,6.06,0.68,11.23,27.91,1.023628764,2.817487995,3.841116759
2019-05-09,3.98582,4,4,L,31.06,34.24,0.34,0,3.16,-0.17,1.55,0.53,0.43,27.91,0.792810513,0.107882443,0.900692957
2019-05-09,3.98582,3,3,L,31.52,32.14,0.43,0,3.61,1.94,3.98,0.16,6.76,27.91,0.905710745,1.696012364,2.601723108
2019-05-09,3.98582,2,2,L,31.09,33.49,0.43,0,3.18,0.59,2.34,0.42,3.11,27.91,0.797828301,0.780266043,1.578094344
2019-05-09,3.98582,1,1,L,30.82,31.9,0.29,0,2.92,2.18,3.43,0.7,6.91,27.91,0.732597057,1.733645774,2.466242831
2019-05-09,1.95645,1,1,R,29.27,32.84,-0.05,0,1.36,1.24,2.21,0.54,4.65,27.91,0.695136599,2.376753814,3.071890414
2019-05-09,1.95645,2,2,R,29.89,32.33,0.07,0,1.98,1.75,2.83,0.29,6.51,27.91,1.012037108,3.32745534,4.339492448
2019-05-09,1.95645,3,3,R,29.85,32.83,0.14,0,1.94,1.24,2.17,0.34,4.5,27.91,0.991591914,2.300084336,3.29167625
2019-05-09,1.95645,4,4,R,29.87,32.97,0.07,0,1.97,1.11,2.18,0.18,4.83,27.91,1.00692581,2.468757188,3.475682997
2019-05-09,1.95645,4,4,L,29.98,33.04,0.13,0,2.07,1.04,1.83,0.27,4.19,27.91,1.058038795,2.141634082,3.199672877
2019-05-09,1.95645,3,3,L,29.95,31.87,0.08,0,2.05,2.21,2.84,0.43,6.64,27.91,1.047816198,3.393902221,4.441718419
2019-05-09,1.95645,2,2,L,29.67,32.8,0.02,0,1.77,1.28,2.04,0.35,4.56,27.91,0.904699839,2.330752128,3.235451967
2019-05-09,1.95645,1,1,L,29.57,31.53,0,0,1.67,2.54,3.18,0.34,8.28,27.91,0.853586854,4.232155179,5.085742033
2019-05-10,1.0154,1,1,R,28.44,31.83,-0.25,0,0.53,2.24,2.33,0.58,7.34,27.91,0.521961788,7.228678353,7.750640142
2019-05-10,1.0154,2,2,R,28.5,31.13,-0.28,0,0.6,2.95,2.94,0.6,9.22,27.91,0.590900138,9.080165452,9.67106559
2019-05-10,1.0154,3,3,R,28.95,31.45,-0.22,0,1.05,2.62,3.13,0.58,8.55,27.91,1.034075241,8.420326965,9.454402206
2019-05-10,1.0154,4,4,R,28.87,31.6,-0.12,0,0.97,2.47,2.92,0.51,8.16,27.91,0.955288556,8.036241875,8.991530431
2019-05-10,1.0154,4,4,L,28.68,32.01,-0.17,0,0.78,2.07,2.48,0.52,7.29,27.91,0.768170179,7.179436675,7.947606854
2019-05-10,1.0154,3,3,L,28.7,31.46,-0.29,0,0.8,2.62,3.04,0.6,8.77,27.91,0.787866851,8.636990349,9.424857199
2019-05-10,1.0154,2,2,L,28.81,32.55,-0.18,0,0.91,1.53,2.11,0.61,5.8,27.91,0.896198542,5.712034666,6.608233209
2019-05-10,1.0154,1,1,L,28.21,32.66,-0.36,0,0.3,1.42,1.87,0.6,5.82,27.91,0.295450069,5.731731337,6.027181406
2019-05-10,2.49244,1,1,R,32.07,26.39,0.57,0,4.17,7.68,9.06,0.46,15.51,27.91,1.673059331,6.222817801,7.895877132
2019-05-10,2.49244,2,2,R,31.49,30.03,0.51,0,3.59,4.04,5.55,0.86,10.74,27.91,1.440355635,4.309030508,5.749386144
2019-05-10,2.49244,3,3,R,31.02,28.47,0.38,0,3.12,5.61,6.54,0.55,12.99,27.91,1.251785399,5.211760363,6.463545762
2019-05-10,2.49244,4,4,R,31.29,28.4,0.42,0,3.39,5.68,6.82,0.63,13.11,27.91,1.360112982,5.259905956,6.620018937
2019-05-10,2.49244,4,4,L,31.58,27.6,0.37,0,3.67,6.47,7.69,0.65,14.12,27.91,1.472452697,5.665131357,7.137584054
2019-05-10,2.49244,3,3,L,31.41,26.91,0.42,0,3.51,7.17,7.87,0.57,14.56,27.91,1.408258574,5.841665196,7.249923769
2019-05-10,2.49244,2,2,L,32.46,23.78,0.79,0,4.56,10.3,11.17,0.82,17.61,27.91,1.829532506,7.065365666,8.894898172
2019-05-10,2.49244,1,1,L,31.96,27.37,0.66,0,4.05,6.71,7.84,0.74,13.97,27.91,1.624913739,5.604949367,7.229863106
2019-05-10,3.63384,1,1,R,31.19,33.79,0.52,0,3.28,0.28,1.77,0.55,1.15,27.91,0.902626423,0.31646963,1.219096053
2019-05-10,3.63384,2,2,R,31.27,33.51,0.3,0,3.36,0.57,2.17,0.4,2.31,27.91,0.924641701,0.63569117,1.560332871
2019-05-10,3.63384,3,3,R,31,33.74,0.2,0,3.09,0.34,1.94,0.66,1.77,27.91,0.850340136,0.487088039,1.337428175
2019-05-10,3.63384,4,4,R,30.97,33.03,0.32,0,3.06,1.05,2.59,0.48,3.95,27.91,0.842084407,1.087004381,1.929088788
2019-05-10,3.63384,4,4,L,31.84,33.22,0.47,0,3.93,0.85,2.64,0.25,2.33,27.91,1.081500561,0.641194989,1.722695551
2019-05-10,3.63384,3,3,L,32.3,33.41,0.49,0,4.39,0.67,3.08,0.22,3.01,27.91,1.208088413,0.828324857,2.036413271
2019-05-10,3.63384,2,2,L,31.02,33.19,0.22,0,3.11,0.89,2.78,0.22,3.98,27.91,0.855843956,1.095260111,1.951104066
2019-05-10,3.63384,1,1,L,31.74,34.14,0.86,0,3.83,-0.06,2.05,0.21,0.54,27.91,1.053981463,0.148603131,1.202584594
2019-05-10,3.77318,1,1,R,33.56,25.03,0.83,0,5.66,9.05,11.49,0.47,17.21,27.91,1.500060957,4.56113941,6.061200367
2019-05-10,3.77318,2,2,R,32.02,30.98,0.55,0,4.12,3.1,5.29,0.19,9.6,27.91,1.091917163,2.544273,3.636190163
2019-05-10,3.77318,3,3,R,31.66,32.53,0.58,0,3.75,1.54,3.14,0.24,4.66,27.91,0.993856641,1.235032519,2.22888916
2019-05-10,3.77318,4,4,R,31.43,33.75,0.54,0,3.53,0.32,1.68,0.33,1.32,27.91,0.935550385,0.349837538,1.285387922
2019-05-10,3.77318,4,4,L,31.78,33.92,0.47,0,3.87,0.16,1.84,0.5,0.57,27.91,1.025660053,0.151066209,1.176726263
2019-05-10,3.77318,3,3,L,30.86,33.69,0.39,0,2.96,0.39,1.84,0.38,1.28,27.91,0.784484175,0.3392364,1.123720575
2019-05-10,3.77318,2,2,L,30.44,33.05,0.25,0,2.53,1.03,2.26,0.7,3.83,27.91,0.670521947,1.015058916,1.685580863
2019-05-10,3.77318,1,1,L,30.23,31.99,0.15,0,2.32,2.09,2.85,0.93,6.69,27.91,0.614865975,1.773040247,2.387906222
2019-05-21,1.62814,1,1,R,29.98,33.08,0.1,0,2.07,1,2.16,0.45,3.72,27.91,1.271389438,2.284815802,3.55620524
2019-05-21,1.62814,2,2,R,30.86,28.25,0.32,0,2.96,5.83,6.15,0.48,12.61,27.91,1.818025477,7.745034211,9.563059688
2019-05-21,1.62814,3,3,R,29.77,32.91,0.06,0,1.87,1.17,2.11,0.45,4.24,27.91,1.148549879,2.604198656,3.752748535
2019-05-21,1.62814,4,4,R,30.19,32.38,0.32,0,2.29,1.7,2.95,0.99,6.01,27.91,1.406512953,3.691328756,5.097841709
2019-05-21,1.62814,4,4,L,29.87,32.47,0.07,0,1.96,1.6,2.3,0.34,5.34,27.91,1.203827681,3.279816232,4.483643913
2019-05-21,1.62814,3,3,L,29.81,33.06,0.06,0,1.91,1.02,2.13,0.75,3.67,27.91,1.173117791,2.254105912,3.427223703
2019-05-21,1.62814,2,2,L,29.98,25.77,0.1,0,2.08,8.31,6.58,0.2,14.56,27.91,1.277531416,8.942719914,10.22025133
2019-05-21,1.62814,1,1,L,29.73,32.02,0.05,0,1.83,2.05,3.1,0.68,6.73,27.91,1.123981967,4.133551169,5.257533136
2019-05-21,1.10497,1,1,R,29.22,31.91,-0.09,0,1.31,2.17,2.86,0.55,7.51,27.91,1.185552549,6.796564613,7.982117162
2019-05-21,1.10497,2,2,R,28.46,31.42,-0.3,0,0.56,2.66,2.7,0.58,8.43,27.91,0.50680109,7.629166403,8.135967492
2019-05-21,1.10497,3,3,R,28.75,31.06,-0.21,0,0.85,3.02,3.29,0.48,9.28,27.91,0.769251654,8.398418057,9.16766971
2019-05-21,1.10497,4,4,R,29.12,32.05,-0.11,0,1.22,2.03,2.75,0.52,7.37,27.91,1.104102374,6.66986434,7.773966714
2019-05-21,1.10497,4,4,L,28.45,31.05,-0.26,0,0.54,3.03,2.92,0.7,9.02,27.91,0.488701051,8.163117551,8.651818601
2019-05-21,1.10497,3,3,L,29.1,32.7,-0.11,0,1.19,1.38,2.11,0.54,4.88,27.91,1.076952315,4.416409495,5.493361811
2019-05-21,1.10497,2,2,L,28.59,31.42,-0.23,0,0.69,2.66,2.7,0.56,8.42,27.91,0.624451343,7.620116383,8.244567726
2019-05-21,1.10497,1,1,L,29.26,30.84,-0.08,0,1.35,3.24,3.63,0.63,9.6,27.91,1.221752627,8.688018679,9.909771306
2019-05-21,0.79735,1,1,R,29.2,32.4,-0.08,0,1.3,1.67,2.58,0.85,6.14,27.91,1.630400702,7.700507933,9.330908635
2019-05-21,0.79735,2,2,R,28.33,33.04,-0.27,0,0.42,1.03,1.77,0.9,4.86,27.91,0.526744842,6.095190318,6.62193516
2019-05-21,0.79735,3,3,R,29.27,33.36,-0.09,0,1.36,0.72,1.92,0.95,3.32,27.91,1.705649966,4.163792563,5.869442528
2019-05-21,0.79735,4,4,R,29.24,33.75,-0.09,0,1.34,0.32,1.6,0.84,2.15,27.91,1.680566878,2.696431931,4.376998809
2019-05-21,0.79735,4,4,L,28.92,32.61,-0.32,0,1.02,1.47,1.97,1.01,4.66,27.91,1.279237474,5.844359441,7.123596915
2019-05-21,0.79735,3,3,L,29.03,32.68,-0.16,0,1.12,1.4,2.08,0.86,5.22,27.91,1.404652913,6.546685897,7.95133881
2019-05-21,0.79735,2,2,L,28.55,33.05,-0.29,0,0.65,1.03,1.36,0.87,3.29,27.91,0.815200351,4.126167931,4.941368282
2019-05-21,0.79735,1,1,L,28.76,32.64,-0.18,0,0.86,1.44,2.08,0.93,5.44,27.91,1.078572772,6.822599862,7.901172634
2019-05-21,1.46948,1,1,R,29.56,33.77,0,0,1.66,0.3,1.39,0.51,1.12,27.91,1.129651305,0.762174375,1.89182568
2019-05-21,1.46948,2,2,R,29.03,32.53,-0.12,0,1.12,1.55,2.08,0.49,5.41,27.91,0.762174375,3.681574434,4.443748809
2019-05-21,1.46948,3,3,R,28.85,32.19,-0.17,0,0.94,1.88,2.48,0.43,6.95,27.91,0.639682064,4.7295642,5.369246264
2019-05-21,1.46948,4,4,R,29.92,31.99,0.1,0,2.01,2.08,3.16,0.37,6.82,27.91,1.367830797,4.641097531,6.008928328
2019-05-21,1.46948,4,4,L,29.79,32.2,0.06,0,1.88,1.88,2.78,0.49,6.34,27.91,1.279364129,4.314451371,5.593815499
2019-05-21,1.46948,3,3,L,28.65,32.34,-0.29,0,0.75,1.74,2.14,0.43,6.24,27.91,0.510384626,4.246400087,4.756784713
2019-05-21,1.46948,2,2,L,28.98,33.06,-0.18,0,1.08,1.02,1.62,0.55,3.58,27.91,0.734953861,2.436235947,3.171189809
2019-05-21,1.46948,1,1,L,29.11,32.66,-0.11,0,1.21,1.42,2.13,0.42,5.42,27.91,0.82342053,3.688379563,4.511800093
2019-05-21,3.28456,1,1,R,31.31,32.1,0.48,0,3.4,1.98,3.47,0.46,6.12,27.91,1.03514626,1.863263268,2.898409528
2019-05-21,3.28456,2,2,R,31.81,33.28,0.65,0,3.91,0.8,2.53,0.47,2.63,27.91,1.190418199,0.800716078,1.991134277
2019-05-21,3.28456,3,3,R,30.38,32.77,0.26,0,2.48,1.31,2.37,0.57,4.61,27.91,0.75504786,1.403536547,2.158584407
2019-05-21,3.28456,4,4,R,30.83,34.17,0.32,0,2.92,-0.09,1.73,0.64,0.99,27.91,0.889007965,0.301410235,1.190418199
2019-05-21,3.28456,4,4,L,32.2,31.52,0.69,0,4.3,2.56,4.88,0.22,8.5,27.91,1.309155564,2.58786565,3.897021214
2019-05-21,3.28456,3,3,L,31.79,32.78,0.5,0,3.88,1.3,3.46,0.25,4.87,27.91,1.181284556,1.48269479,2.663979346
2019-05-21,3.28456,2,2,L,32.29,34.44,0.88,0,4.38,-0.36,1.49,0.32,0.13,27.91,1.333511947,0.039579122,1.373091069
2019-05-21,3.28456,1,1,L,31.11,32.64,0.35,0,3.2,1.43,2.83,0.16,4.75,27.91,0.974255304,1.446160216,2.42041552
2019-05-21,2.22013,1,1,R,30.39,32.18,0.21,0,2.48,1.89,2.72,0.33,5.8,27.91,1.117051704,2.612459631,3.729511335
2019-05-21,2.22013,2,2,R,30.34,32.19,0.19,0,2.44,1.88,2.89,0.46,6.13,27.91,1.099034741,2.761099575,3.860134316
2019-05-21,2.22013,3,3,R,30.29,31.46,0.17,0,2.39,2.62,3.72,0.36,8.41,27.91,1.076513537,3.788066465,4.864580002
2019-05-21,2.22013,4,4,R,30.22,31.74,0.18,0,2.32,2.33,3.01,0.33,6.96,27.91,1.044983852,3.134951557,4.179935409
2019-05-21,2.22013,4,4,L,30.27,31.78,0.18,0,2.37,2.3,3.2,0.54,7.21,27.91,1.067505056,3.247557575,4.315062631
2019-05-21,2.22013,3,3,L,30.42,32.75,0.25,0,2.52,1.33,2.57,0.6,4.67,27.91,1.135068667,2.103480427,3.238549094
2019-05-21,2.22013,2,2,L,29.84,31.69,0.07,0,1.93,2.38,3.07,0.38,7.42,27.91,0.869318463,3.342146631,4.211465094
2019-05-21,2.22013,1,1,L,30.19,32.01,0.16,0,2.29,2.06,2.82,0.27,6.48,27.91,1.03147113,2.918748001,3.950219131
2019-05-21,0.85781,1,1,R,28.29,30.72,-0.28,0,0.39,3.36,3.23,0.67,9.86,27.91,0.454646134,11.49438687,11.949033
2019-05-21,0.85781,2,2,R,28.81,32.25,-0.2,0,0.9,1.83,2.26,0.72,6.37,27.91,1.049183386,7.425886851,8.475070237
2019-05-21,0.85781,3,3,R,28.98,31.62,-0.16,0,1.08,2.46,2.94,0.76,8.09,27.91,1.259020063,9.430992877,10.69001294
2019-05-21,0.85781,4,4,R,28.95,30.98,-0.17,0,1.04,3.1,3.28,0.58,9.33,27.91,1.21238969,10.87653443,12.08892412
2019-05-21,0.85781,4,4,L,28.83,31.49,-0.14,0,0.92,2.59,2.97,0.63,8.47,27.91,1.072498572,9.873981418,10.94647999
2019-05-21,0.85781,3,3,L,28.9,32.38,-0.12,0,0.99,1.69,2.23,0.68,6.21,27.91,1.154101724,7.239365361,8.393467085
2019-05-21,0.85781,2,2,L,29.07,31.65,-0.13,0,1.17,2.43,2.89,0.7,7.77,27.91,1.363938401,9.057949896,10.4218883
2019-05-21,0.85781,1,1,L,28.24,31.02,-0.32,0,0.34,3.06,2.94,0.61,9.58,27.91,0.396358168,11.16797426,11.56433243
2019-05-21,1.23375,1,1,R,29.28,32.54,-0.07,0,1.38,1.53,2.32,0.48,5.72,27.91,1.118541033,4.63627153,5.754812563
2019-05-21,1.23375,2,2,R,29.49,33.93,-0.03,0,1.58,0.14,0.39,0.61,0.51,27.91,1.28064843,0.41337386,1.69402229
2019-05-21,1.23375,3,3,R,29.35,32.79,-0.04,0,1.45,1.29,2.27,0.54,5.42,27.91,1.175278622,4.393110436,5.568389058
2019-05-21,1.23375,4,4,R,29.23,31.79,-0.1,0,1.33,2.28,2.85,0.49,7.53,27.91,1.078014184,6.103343465,7.181357649
2019-05-21,1.23375,4,4,L,29.2,32.23,-0.1,0,1.3,1.84,2.55,0.57,6.51,27.91,1.053698075,5.276595745,6.33029382
2019-05-21,1.23375,3,3,L,29.19,32.12,-0.11,0,1.28,1.95,2.58,0.52,6.75,27.91,1.037487335,5.47112462,6.508611955
2019-05-21,1.23375,2,2,L,29.43,30.04,-0.02,0,1.53,4.04,4.69,0.44,11.45,27.91,1.240121581,9.28064843,10.52077001
2019-05-21,1.23375,1,1,L,29.33,31.73,-0.07,0,1.42,2.35,3.01,0.46,7.79,27.91,1.150962513,6.31408308,7.465045593
2019-05-21,4.04231,1,1,R,31.93,31.36,0.6,0,4.02,2.72,4.88,0.81,8.78,27.91,0.994480879,2.172025401,3.16650628
2019-05-21,4.04231,2,2,R,31.89,32.59,0.65,0,3.99,1.48,3.41,0.13,5.26,27.91,0.987059379,1.301236174,2.288295554
2019-05-21,4.04231,3,3,R,31.81,32.62,0.47,0,3.9,1.46,3.23,0.34,4.57,27.91,0.964794882,1.130541695,2.095336577
2019-05-21,4.04231,4,4,R,31.3,31.96,0.48,0,3.39,2.12,3.36,0.39,6.76,27.91,0.838629398,1.672311129,2.510940527
2019-05-21,4.04231,4,4,L,33.1,28.99,0.84,0,5.2,5.08,7.69,0.32,12.82,27.91,1.286393176,3.171453946,4.457847122
2019-05-21,4.04231,3,3,L,31.41,32.69,0.51,0,3.5,1.38,2.78,0.17,4.37,27.91,0.865841561,1.081065035,1.946906595
2019-05-21,4.04231,2,2,L,31.62,32.32,0.64,0,3.72,1.76,3.07,0.22,5.33,27.91,0.920265888,1.318553006,2.238818893
2019-05-21,4.04231,1,1,L,31.83,31.81,0.49,0,3.92,2.27,3.63,0.4,6.44,27.91,0.969742548,1.593148472,2.56289102
2019-05-21,0.85351,1,1,R,28.73,32.65,-0.24,0,0.82,1.42,1.96,0.65,5.18,27.91,0.960738597,6.069056016,7.029794613
2019-05-21,0.85351,2,2,R,28.84,32.95,-0.19,0,0.93,1.13,2.25,0.81,4.78,27.91,1.089618165,5.600403042,6.690021207
2019-05-21,0.85351,3,3,R,28.5,34.17,-0.35,0,0.6,-0.09,0.71,0.65,0.92,27.91,0.702979461,1.077901841,1.780881302
2019-05-21,0.85351,4,4,R,29.09,33.1,-0.1,0,1.19,0.98,1.96,0.63,4.13,27.91,1.394242598,4.838841959,6.233084557
2019-05-21,0.85351,4,4,L,29.19,33.35,-0.09,0,1.28,0.73,1.83,0.58,3.55,27.91,1.499689517,4.159295146,5.658984663
2019-05-21,0.85351,3,3,L,28.55,32.91,-0.2,0,0.65,1.17,2.1,0.75,5.45,27.91,0.761561083,6.385396773,7.146957856
2019-05-21,0.85351,2,2,L,28.84,33.36,-0.19,0,0.94,0.72,1.53,0.64,3.07,27.91,1.101334489,3.596911577,4.698246066
2019-05-21,0.85351,1,1,L,28.35,33.21,-0.17,0,0.45,0.87,1.82,0.74,4.67,27.91,0.527234596,5.471523474,5.99875807
2019-05-21,0.23659,1,1,R,27.94,32.79,-0.41,0,0.03,1.28,1.47,0.94,4.72,27.91,0.12680164,19.95012469,20.07692633
2019-05-21,0.23659,3,3,R,28.32,33.06,-0.31,0,0.42,1.02,1.53,0.87,3.94,27.91,1.77522296,16.65328205,18.42850501
2019-05-21,0.23659,3,3,L,28.19,34.33,-0.37,0,0.28,-0.25,1.21,0.91,2.35,27.91,1.183481973,9.932795131,11.1162771
2019-05-21,0.27777,2,2,R,28.51,32.06,-0.28,0,0.6,2.02,2.46,1.06,7.19,27.91,2.160060482,25.88472477,28.04478525
2019-05-21,0.27777,3,3,R,28.26,31.91,-0.29,0,0.35,2.16,2.46,1.08,7.68,27.91,1.260035281,27.64877417,28.90880945
2019-05-21,0.27777,4,4,R,28.15,31.15,-0.3,0,0.24,2.93,2.93,1.14,9.41,27.91,0.864024193,33.87694855,34.74097275
2019-05-21,0.27777,4,4,L,28.26,32.02,-0.35,0,0.36,2.06,2.37,1.07,7.38,27.91,1.296036289,26.56874392,27.86478021
2019-05-21,0.27777,3,3,L,28.36,32.61,-0.34,0,0.45,1.47,2.05,1.11,5.89,27.91,1.620045361,21.20459373,22.82463909
2019-05-21,0.27777,2,2,L,28.77,31.51,-0.22,0,0.86,2.56,3.05,1.1,8.57,27.91,3.09608669,30.85286388,33.94895057
2019-05-21,0.27777,1,1,L,28.56,32.53,-0.23,0,0.65,1.55,2.14,1,5.7,27.91,2.340065522,20.52057458,22.8606401
2019-05-21,3.63384,1,1,R,31.65,34.09,0.58,0,3.74,-0.02,1.59,0.57,0.25,27.91,1.029214275,0.068797746,1.09801202
2019-05-21,3.63384,2,2,R,31.71,33.92,0.62,0,3.8,0.15,1.75,0.43,0.61,27.91,1.045725734,0.167866499,1.213592233
2019-05-21,3.63384,3,3,R,31.02,32.94,0.21,0,3.12,1.14,2.49,0.6,3.68,27.91,0.858595866,1.012702816,1.871298681
2019-05-21,3.63384,4,4,R,31.07,33.05,0.4,0,3.17,1.03,2.59,0.46,3.67,27.91,0.872355415,1.009950906,1.882306321
2019-05-21,3.63384,4,4,L,31.93,33.12,0.56,0,4.02,0.96,2.64,0.21,2.75,27.91,1.10626775,0.756775202,1.863042952
2019-05-21,3.63384,3,3,L,32.12,32.63,0.78,0,4.22,1.44,3.84,0.24,5.64,27.91,1.161305946,1.552077142,2.713383088
2019-05-21,3.63384,2,2,L,31.63,33.31,0.59,0,3.72,0.77,2.8,0.21,2.75,27.91,1.023710455,0.756775202,1.780485657
2019-05-21,3.63384,1,1,L,31.59,33.06,0.49,0,3.69,1.01,2.72,0.19,3.25,27.91,1.015454726,0.894370693,1.909825419
2019-05-21,3.51129,1,1,R,32.17,33.55,0.72,0,4.27,0.52,2.91,0.36,2.5,27.91,1.216077282,0.711989041,1.928066323
2019-05-21,3.51129,2,2,R,32,32.9,0.68,0,4.1,1.18,2.89,0.18,3.55,27.91,1.167662027,1.011024438,2.178686466
2019-05-21,3.51129,3,3,R,30.31,32.17,0.26,0,2.4,1.91,2.82,0.35,6,27.91,0.683509479,1.708773699,2.392283178
2019-05-21,3.51129,4,4,R,31.55,33.23,0.51,0,3.65,0.85,2.28,0.15,2.72,27.91,1.039504,0.774644077,1.814148077
2019-05-21,3.51129,4,4,L,30.95,31.6,0.4,0,3.05,2.47,3.54,0.22,7.15,27.91,0.86862663,2.036288657,2.904915288
2019-05-21,3.51129,3,3,L,30.49,32.69,0.25,0,2.59,1.39,2.72,0.31,5.49,27.91,0.737620647,1.563527934,2.301148581
2019-05-21,3.51129,2,2,L,31.12,34.04,0.27,0,3.21,0.04,1.29,0.59,0.34,27.91,0.914193929,0.09683051,1.011024438
2019-05-21,3.51129,1,1,L,30.52,33.29,0.25,0,2.61,0.79,1.97,0.46,2.78,27.91,0.743316559,0.791731814,1.535048373
2019-05-21,1.49145,1,1,R,29.56,32.28,0,0,1.66,1.79,2.77,0.5,6.21,27.91,1.113010828,4.16373328,5.276744108
2019-05-21,1.49145,2,2,R,28.83,32.87,-0.15,0,0.92,1.21,1.83,0.55,4.28,27.91,0.616849375,2.86969057,3.486539944
2019-05-21,1.49145,3,3,R,29.12,33.01,-0.09,0,1.22,1.07,1.99,0.55,5.37,27.91,0.81799591,3.600522981,4.418518891
2019-05-21,1.49145,4,4,R,29.53,33.14,-0.01,0,1.63,0.94,2.34,0.42,4.89,27.91,1.092896175,3.278688525,4.371584699
2019-05-21,1.49145,4,4,L,30.01,31.86,0.12,0,2.11,2.21,3.3,0.53,7.46,27.91,1.414730631,5.001843843,6.416574475
2019-05-21,1.49145,3,3,L,28.32,33.09,-0.28,0,0.42,0.99,1.57,0.55,3.58,27.91,0.281605149,2.400348654,2.681953803
2019-05-21,1.49145,2,2,L,28.93,32.89,-0.18,0,1.03,1.19,1.91,0.51,4.87,27.91,0.690603104,3.265278756,3.95588186
